Repository: LuisGrupoPavin/pavin-fichas-tecnicas

# pavin-fichas-tecnicas
Fichas técnicas de proveedores · documentación pública de fabricante

File: HEPYM/HEPYM_FLOWFAST_107_CERAMIC-METAL_PRIMER.md
---
producto: FLOWFAST 107 CERAMIC-METAL PRIMER
proveedor: Hepym
gama: Flowfast
ficha: desconocido
revision: 2022-02
conversion: texto
---

# FLOWFAST 107 CERAMIC-METAL PRIMER

> Fuente: `Flowfast_107_INT_20210901.pdf`  
> Conversión desde la capa de texto del PDF.  
> Generado: 2026-06-25

---

Flowfast 107 Ceramic-Metal Primer / Duracon 107

Product Description
Flowfast 107 Ceramic-Metal Primer is a low viscosity, colourless, 2 component reactive resin
based on methyl methacrylate (MMA).

Features and key benefits
   Exhibits excellent adhesion to metal and ceramic tile substrates.
   Provides good adhesion to subsequent coats
   Easy to apply
   Fast and safe curing even at low temperatures

Product Information

Applications
Flowfast 107 Ceramic-Metal Primer is used as primer to give excellent bonding to metal substrates
(e.g. iron, aluminium, stainless steel) and to ceramic tile substrates.
We strongly recommend with all Flowfast primers that curing and adhesion tests are conducted on
the substrate prior to general use on site.

Certificates and approvals
CE according to EN 13813 and 1504-2 (when used as part of complete system)

Environment and health
Suitable protective clothing, gloves and safety goggles must be worn during mixing and application
of Flowfast 107 Ceramic-Metal Primer.
In case of contact with eyes, rinse immediately for a long period of time and seek medical advice.
In case of contact with skin, clean immediately with water and soap.
Flowfast 107 Ceramic-Metal Primer is highly flammable; keep away from heat and all sources of
                                                                                                     22/02/2022, 9

ignition and do not smoke. The stirrer as well as all the other electric appliances used on the
application site must be explosion-proof versions.
Safety Data Sheet must be read and understood before use.

---

Technical Information

Technical Characteristics (liquid state)
Viscosity, 25 °C: (DIN 53019)                            Approx 90-140 mPa·s
Density, 23 °C: (ISO 1183)                               1.0 kg/l
Pot life / processing time at 20 °C:                     approx. 15 min
Curing time at 20 °C:                                    approx. 60 min
Flash point: (ISO 1516)                                  + 11.5 °C

Technical Characteristics (cured state)
Tensile strength at RT: (EN ISO 527)                                         5.48 N/mm²
Elongation at maximum strength at RT (EN ISO 527):                           0.64 %
Elongation at fracture at RT (EN ISO 527):                                   0.64 %
Modulus of elasticity:                                                       497 N/mm2
Density, 20 °C: (ISO 1183)                                                   1.1 g/cm3

*Please note that an objective comparison with other data is only possible if norms and parameters are identical.

Packaging
180 kg steel drums, 20 kg metal pails.

Storage
Store in a cool and dry place and in originally closed packaging. The optimal storage temperature
is 15 - 20 °C. Maximum storage temperature is 30°C
Protect from weather and moisture / contaminant ingress.

Shelf Life
12 months in unopened pack.
The date of manufacture is given on the label in the format xxxxxx-140708C3, where the date is
2014 July 8th. xxxxxx and C3 are internal code
                                                                                                                    22/02/2022, 9

---

Usage Guidelines

Application Conditions
    Ambient temperature range:                      0°C - +35°C
    Substrate temperature range:                    0°C - +35°C
    Ambient relative humidity:                      <95%
    Substrate relative humidity (for primers)       <5.5% (TRAMEX scale or 92% RH BS 8203)

     The substrate temperature should always be at least 3°C above the dew point temperature.
     In closed rooms a forced ventilation with at least 7-fold air exchange per hour is recommended.

To assess possibility of application outside of these conditions or application temperatures below
0°C, please consult our Technical Department.

Substrate Preparation
Assumes a concrete base with a minimum 25 N/mm2 compressive strength and 1.5 N/mm2 tensile
strength (latter as tested to EN 1542). Perform preliminary tests on critical and unknown surface.
The product will also bond to metal (e.g. iron, aluminium, stainless steel) and ceramic tile
substrates. The product is not suitable for non-ferrous heavy metals and zinc.
Steel substrates must be prepared to SA 2.5 (to DIN 55929).
Glazed surfaces must be removed from tiles before applying the primer (e.g. by diamond grinding
or shot blasting). Loose tiles and tiles over hollows must be removed.
All substrates must be dry, firm, solid and free of dust, fat and oil

For further details, see our “General Preparation and application guidelines for Flowfast floor
protection systems”.

Mixing
Prior to use, Flowfast 107 Ceramic-Metal Primer must be carefully stirred to achieve a uniform
distribution of paraffin contained in the product.
Flowfast 107 Ceramic-Metal Primer is thoroughly mixed with the Catalyst (C2) (50 % dibenzoyl
peroxide), in accordance with the following guidelines.
It should be noted that the amount of Catalyst (C2) powder to be added depends upon the
application temperature.
                                                                                                        22/02/2022, 9

                                  Guidelines for Catalyst (C2)
                        addition to Flowfast 107 Ceramic-Metal Primer
      Temperature         Weight percentage Catalyst (C2)     Gram Catalyst (C2) per 20 kg

---

       30 °C                         1.0 %                               200 g
       20 °C                         2.0 %                               400 g
       10 °C                         4.0 %                               800 g
         0 °C                        6.0 %                              1200 g
       < 0 °C                        6.0 %                              1200 g

Remark:
The optimal product temperature is 15 – 20 °C.
At temperatures below 0 °C, the accelerator Flowfast 404 Accelerator should also be added.
For further information contact our Technical Department.

Conversion:
1 cm³ of Catalyst (C2) = 0.64 g
1 g of Catalyst (C2) = 1.57 cm³

Add the required amount of Catalyst (C2) to the resin and additive mix. Mix with slow speed drill
and helical spinner, taking care not to entrain air.

Application
After the Catalyst (C2) has been stirred in, the primer is poured onto the substrate in stripes and
distributed with a short-pile paint roller. A notched rubber squeegee can be used for fast
distribution of large quantities. Apply at a rate of between 300 gr/m² to 500 gr/m² depending on
density and porosity of the substrate. In any case, continue applying primer until saturation occurs
to obtain a continuous resin film. On porous substrates a second prime coat may be required.
When a continuous resin film is obtained, broadcast fire-dried quartz sand (particle size 0.3 – 0.7
or 0.7 - 1.2 mm) into the still wet primer. Consumption of quartz is approximately 0.3 kg/m2.
For further details see our “General Preparation and application guidelines for Flowfast floor
protection systems”.

When applying thin section coatings to the primer, no quartz scatter is required. However, the
coatings must be applied to the primer within 4-6 hours to prevent adhesions problems.

Coverage
Approximately 0.3 - 0.5 kg/m²

Curing
                                                                                                       22/02/2022, 9

Can be walked on after 1 hour at 20°C. Fully chemical cure after 2-3 days.

Cleaning

---

Clean tools with Flowfast 405 Cleaner or solvents (MEK, acetone) immediately after application,
cured remains can be removed only by mechanical means

Technical Service
Contact Tremco CPG (Country)

Guarantee
Tremco CPG (Country) warrants all goods to be free from defects and will
replace materials proven to be defective but makes no warranty as to appearance of colour.
The information and recommendations herein are believed by Tremco CPG (Country) to be
accurate and reliable.

CE-certification – see the declaration of performance (DoP) for details

                                                                                                  22/02/2022, 9

---

File: HEPYM/HEPYM_TERRATOT_CERAMIC.md
---
producto: TERRATOT CERAMIC
proveedor: Hepym
gama: Terratot
ficha: desconocido
revision: 2020-12
conversion: texto
---

# TERRATOT CERAMIC

> Fuente: `Terratot_Ceramic_tds_09.pdf`  
> Conversión desde la capa de texto del PDF.  
> Generado: 2026-06-25

---

TERRATOT CERAMIC
  Rev09 Dic 2020

  Descripción:
  TERRATOT CERAMIC es una imprimación epoxi 100% sólida, fluida, especialmente diseñada para obtener una
  buena base adherente sobre soportes tradicionalmente difíciles, y poco absorbentes como, cerámica, terrazo,
  gres, vidrio, acero etc.
  Actúa como puente de unión entre los soportes cerámicos y los pavimentos continuos poliméricos como epoxi
  o poliuretano, evitando los costes y el tiempo que implica retirar los suelos cerámicos.

  Propiedades:
    -    Fácil aplicación
    -    Sin disolventes
    -    Alta penetración en soportes asegurando una muy buena adherencia
    -    Baja viscosidad

  Características técnicas*:

   Relación de mezcla peso                                                      2,3 Comp. A: 1 Comp. B
   Densidad mezcla 22°C                                                         Aprox.1 Kg/l
   Pot life 20°C                                                                30 min
   % sólidos                                                                    100%
   Adherencia sobre cerámica (UNE EN 13892-8)                                   > 1.2N/mm2 rotura cohesiva
   Adherencia sobre soprtes Hormigón ( UNE EN 13892-8)                          > 3 N/mm2 rotura cohesiva
   Aplicación segunda capa                                                      15-24 horas
   Consumo aprox. por capa**                                                    0.2 Kg/m2
   Secado al tacto 25°C (ASTM D5895, drying recorder)                           Aprox. 4h
   Endurecimiento total                                                         7 días
  *Variaciones en las condiciones de humedad y temperatura pueden ocasionar cambios en las características técnicas aquí especificadas.
  **Dependiendo de la porosidad del soporte, los consumos pueden variar

  Método de aplicación

  Preparación del soporte.
  La preparación del soporte es un aspecto fundamental a tener en cuenta para el éxito de la aplicación. Los
  soportes deben ser firmes y estar limpios de restos de pinturas antiguas, libres de grasas, aceites, partículas de
  polvo y lechadas superficiales. Para ello es recomendable hacer un tratamiento mecánico previo a la aplicación
  de Terratot Ceramic, para asegurar una superficie limpia de poro abierto.
  Los soportes deben presentar una humedad inferior al 4% y una temperatura entre 10°Cy 30°C. Evitar los puntos
  de rocío.

  Mezcla
  El producto ya viene pre dosificado en las cantidades listas para la mezcla.
  Homogenizar previamente los componentes y verter el catalizador sobre el componente A, mezclar
  mecánicamente a bajas revoluciones para no incluir demasiado aire, hasta obtener una masa homogénea y sin
  grumos.

SERVICIO TÉCNICO
Teléfono +34936406097
www.hepym.com - hepym@hepym.com

---

  Aplicación
  Terratot Ceramic se aplica a rodillo de pelo corto, con un consumo de aproximadamente 0.15 kg/m2.
  Los consumos pueden cambiar, según la porosidad del soporte
  El revestimiento epoxi o poliuretano posterior, debe aplicarse cuando la imprimación cerámica este totalmente
  seca, entre 15 y 30 horas, y nunca después de 48 horas.
  Hay que tener en cuenta que, para hacer revestimientos sintéticos encima de un pavimento de cerámica, hay
  que regularizar las juntas previamente, sino éstas se marcarán en el pavimento superior.
  La regularización de juntas se puede hacer con Terratot Ceramic. Para ello primero se aplica una capa a brocha
  de Terratot Ceramic sólo en las juntas. Una vez seca, se puede hacer un mortero con arena 1:1 para la
  regularización.

  Limpieza de herramientas
  En fresco con disolvente epoxi.                                                                                                                  HEPYM,S.A
  Una vez endurecido sólo mecánicamente                                                                                            Navarra, 9,Polígono Fonollar,08830
                                                                                                                                   Sant Boi de Llobregat, BARCELONA
  Presentación:                                                                                                                                    16
                                                                                                                                             CPR-2016-1-13
  Conjuntos de 9 + 3.9 Kg
                                                                                                                                              EN 138813:2002
  Almacenaje                                                                                                                            TERRATOT CERAMIC
                                                                                                                             Pasta Autonivelante de resinas sintéticas
  Se puede almacenar durante 12 meses en sus envases originales,                                                             para el uso en solados de interior.
  en un lugar fresco y seco.                                                                                                 Comportamiento al fuego             PND
                                                                                                                             Emisión de sustancias corrosivas SR
                                                                                                                             Resistencia al desgaste             PND
                                                                                                                             Resistencia al impacto              PND
                                                                                                                             Resistencia a tracción              B≥1,5
                                                                                                                            PND: Prestación No determinada

  La información contenida en esta ficha técnica es el resultado de ensayos de laboratorio y la experiencia práctica en nuestros productos. Los valores técnicos mostrados
  son indicativos y en ningún caso deben tomarse como especificaciones de producto. Hepym, S.A no puede responsabilizarse directa o indirectamente de un mal uso o
  aplicación de los productos. La presente ficha técnica perderá su validez con la aparición de una nueva edición. Rev09: enero 2021.

SERVICIO TÉCNICO
Teléfono +34936406097
www.hepym.com - hepym@hepym.com

---
